Repository: tapashreepradhan/ml-hydrides-software

File: databases/PCA_KNN_imputed_hea.csv (part 1 of 3)
Material_Class,Composition_Formula,Hydrogen_Weight_Percent,Heat_of_Formation_kJperMolH2,Temperature_oC,Pressure_Atmospheres_Absolute,Entropy_of_Formation_JperMolH2perK,Equilibrium_Pressure_25C,LnEquilibrium_Pressure_25C,HtoM,atomic_mass_weighted,atomic_radius_weighted,melting_point_weighted,PC1,PC2,PC3
A2B,Th2Al,0.8,130.0,500.0,0.001,110.71113411383678,1.0167358951774124e-17,-39.127349187648704,1.3095709021377366,220.77107260974196,1.7697798293741955,2050.0799305463515,0.31496077441765774,-0.782380464616484,0.06782237415936967
A2B,Ti2Cu,2.2,130.0,500.0,0.12,150.51510167451383,1.2200830742128937e-15,-34.33985744486666,1.18484976358187,54.12225950527373,1.3800521094927172,1708.3158363887492,-1.7277886752541995,0.0434050362407764,-1.2145635154607435
A2B,Zr2Cu,1.3,144.0,600.0,0.003,116.6219783432098,7.297612026554459e-20,-44.064154684891946,1.071442643251154,84.0741256616015,1.4983353252518357,1929.031587843606,-1.857842568634597,0.036696514590366054,-1.4519874051282469
A2B,Zr2Ni,1.3,183.0,604.0,0.003,160.33208440571488,2.058957198564648e-24,-54.53984259151432,1.0503068327409768,83.30610818200444,1.5013203456561173,2030.6406913122344,-1.6925103652306663,0.08044639280336695,-1.3406882055220595
A2B,Mg2Ni,3.6,64.5,299.0,3.2,122.40329577151846,1.2401578620850435e-05,-11.297686785323176,1.3251259632483698,43.114954918110705,1.4179521804528097,1363.3232982365892,0.2649931198521923,-0.2845172920172858,-0.5728723228712151
A2B,Mg2Co0.25Ni0.75,3.1,64.5,279.0,1.0,116.81608258625374,6.333239945579323e-06,-11.969698613009502,1.1358269759536368,43.156560174796205,1.417914237818518,1369.0160590301073,0.1841411803999376,-0.23638916725903003,-0.3797356479908893
A2B,Mg2Fe0.25Ni0.75,3.3,65.2,300.0,1.9,119.09378137973276,6.280056744354837e-06,-11.978131541799696,1.202894219563041,42.637799322458775,1.4249551089066368,1371.7582968778877,0.03519092595386027,-0.20503375110675684,-0.5069311112662627
A2B,Mg2Cr0.25Ni0.75,3.2,61.0,250.0,0.9,115.72537308383632,2.279544208544706e-05,-10.688949950521277,1.1547189973326335,42.04383174303571,1.4251824367485941,1413.1672638428386,0.017494596558511204,-0.1913356033553132,-0.5056902327900992
A2B,Mg2Cu0.25Ni0.75,3.2,59.0,250.0,1.2,114.29421225881924,4.3001956393652456e-05,-10.054264945778892,1.1862843806025627,43.99951879846898,1.4171925157959775,1313.1995949465772,0.23352152586745212,-0.29470385841420665,-0.5891286430474126
A2B,Mg2Ti0.25Ni0.75,3.2,59.0,250.0,1.3,114.95970005720751,4.658545275979016e-05,-9.974222238105355,1.1434343434343437,41.47320830962323,1.42543096442721,1378.2557224503998,-0.008513185685890262,-0.1888259489549722,-0.5113581289697187
AB,ThCo,1.4,46.8,40.0,0.05,124.5421513330249,0.0202404562945991,-3.900071890617428,2.049324254845616,196.97747381084645,1.7088571902059537,2044.7187666699242,-0.2182340638047907,-0.35526483560084937,0.35123339825377037
AB,ThNi,1.2,45.3,40.0,0.01,106.37099190480488,0.0041671432123623,-5.480524558914876,1.7515631627144783,197.0429223315688,1.7091531752360067,2036.8717307029656,0.2831199724531204,-0.6427968024811331,-0.7885326844217233
AB,Ti0.46Mn0.05V0.05Fe0.45,1.7,28.6,22.0,2.0,102.66281728580611,2.24884865942675,0.810418378328218,0.8908435019266714,52.20968407253645,1.397571579900899,1868.3548487497549,-2.2996315300474532,0.3652196615686158,-0.7576945575408224
AB,Zr0.04Ti0.96Nb0.04Fe0.95,1.7,31.8,30.0,1.4,107.696048741153,1.1330198344371585,0.1248864880154619,0.9170692230144246,54.906941906160995,1.4068924959505513,1910.8407171028248,-2.348650596499954,0.37209864974625867,-0.7756321961758444
AB,Ti0.9Fe0.9B0.2,1.5,7.6,27.0,14.0,47.26221524537158,13.716892394336089,2.618628094771769,0.7214089315929417,51.226640909709644,1.3875479304315048,1881.8218862234694,-1.9598575427440041,0.006479849068867459,-1.7895915906874713
AB,La0.1Ti0.9Co1,1.5,60.0,150.0,3.2,151.46431095449014,0.0025112451596866,-5.98697656928881,0.8755139744984288,64.40430397241983,1.4404916085670247,1763.391251109258,-1.0715085042212091,0.014853385597475847,-0.2560161066558982
AB,Zr0.1Ti0.9Fe1,1.0,28.9,30.0,3.3,105.25880496078123,2.722722436607205,1.001632275557145,0.5413645382395382,55.65107413392418,1.412664406553772,1889.5971362648165,-2.376340978372348,0.374277280583655,-0.81599243264116
AB,TiCo,1.3,57.8,150.0,2.2,143.14994806628025,0.00224399239246,-6.099498681496754,0.6977626480556762,53.973414204983655,1.372409603278346,1845.5372273430773,-1.4564689844385188,0.18789795569520348,-0.015754745015208235
AB,Ti1Fe0.5Co0.5,1.1,42.3,100.0,4.0,124.88511065111987,0.1295775132300278,-2.0434760191459582,0.580701743233104,53.08141353002387,1.386002427317809,1858.08179787399,-1.907960433360881,0.28161083796081493,-0.4027851253003063
AB,Ti1Mn0.5Co0.5,1.6,46.9,120.0,3.2,128.9635115278683,0.0330866273106653,-3.4086260869738685,0.8452914892244161,52.83174046283408,1.385941860279829,1781.7516065676602,-1.9251281225968546,0.29392701729093834,-0.4909290783572091
AB,TiCu,1.6,126.0,500.0,0.15,147.19671233730688,4.110047647986045e-15,-33.12534177328579,0.8986078848883727,56.80974217550914,1.3714817839928912,1608.34641756348,-1.1949920535143062,-0.164640437669958,-1.3129426437967535
AB,TiFe,1.9,28.1,30.0,5.2,106.40059606234054,4.313248552071831,1.4616913445867017,0.9963755804734398,52.16285207112003,1.4000000000000001,1870.9999035791425,-2.354811196699125,0.37567708641764047,-0.7843715151264158
AB,Ti1Fe0.6Ni0.4,1.5,48.6,50.0,0.035,122.5221069738912,0.0076797015643149,-4.869174591390732,0.7920244138264443,52.840651617909394,1.3888044561367634,1851.7633159932307,-1.7898279431491926,0.18594135018688496,-0.9268428506472435
AB,Ti1Mn0.2Fe0.7,2.0,34.7,40.0,1.4,113.6069998806453,0.7160157767194152,-0.3340530777399251,1.0437031034218198,51.84434906122105,1.4,1841.7753743642843,-2.3743755161844744,0.3860926887702141,-0.8211636092275754
AB,Ti1Be0.2Fe0.8,1.4,30.5,21.0,0.7,100.7231420594093,0.8274895474763463,-0.1893588032592206,0.6644793526031102,50.90256590174853,1.3933133730250038,1872.1613945918427,-3.4270572328110687,0.6044455254566471,-1.4854996022067481
AB,Ti1V0.05Fe0.8Ni0.15,1.3,41.0,150.0,7.0,113.07096133583066,0.0528651881013207,-2.9400102266592545,0.6787760253333013,52.29046495425125,1.394537184190996,1872.9812867113656,-2.107850328949194,0.3037077303235416,-0.7964012174282183
AB,Ti1Fe0.8Ni0.2,1.0,41.9,50.0,0.28,119.07750904339922,0.0757261773330141,-2.580631374708493,0.5224951899951901,52.5036032188204,1.3943716480210138,1861.3290660449657,-2.061878027359902,0.28160429223249006,-0.8433582043541054
AB,Ti1Mn0.05Fe0.95,1.6,29.3,50.0,9.0,108.93804200203068,3.6067059056670914,1.2827948642660227,0.8361292767615177,52.13720936156787,1.4,1863.2888935385681,-2.3428379431495863,0.37795113461472885,-0.7771261385780897
AB,Ti1Al0.1Fe0.9,1.3,30.0,25.0,1.2,102.13634345272838,1.2000000000000008,0.1823215567939553,0.6587289024078898,51.28503963090817,1.3959859116851159,1849.2343073974707,-2.1664898437230766,0.30744366324879785,-0.7023447011116862
AB,Ti1Fe0.9Co0.1,1.5,30.6,50.0,5.0,108.07398979419207,1.924057490611676,0.6544362325723925,0.7857506911711385,52.34874600070616,1.39716724040037,1868.3856011728496,-2.2454860960197838,0.3583833113484866,-0.6846450781875412
AB,Ti1Cr0.1Fe0.9,1.1,30.5,150.0,20.0,96.98545361899276,0.5278644188036328,-0.6389158108190417,0.5700594485772066,51.95545247535715,1.4,1889.792159095517,-2.345938114883052,0.38538011307160125,-0.7607622281129676
AB,Ti1Mn0.1Fe0.9,1.9,29.5,25.0,2.6,106.88775890335351,2.600000000000001,0.9555114450274368,0.9955042562153134,52.111544207998286,1.4,1855.5711343655203,-2.335505375184159,0.37987181662060454,-0.775324752488752
AB,Ti1Fe0.9Ni0.1,1.4,35.6,50.0,1.8,115.05250958057572,0.5925849497878128,-0.5232610410807836,0.7324546427766507,52.333694291634245,1.3971781161812222,1866.1512409415518,-2.1886216982970237,0.3301424956377193,-0.7907279002895593
AB,ErAg,0.3,35.2,790.0,0.01,-5.178960397200568,3.65153843488012e-07,-14.822947083157208,0.4106474184458136,143.97384792285163,1.6911900022971191,1579.6707640175161,-0.5772455147202911,-0.24457869641043392,1.5545125693049373
AB,HfCo,1.3,59.0,50.0,0.001,125.14557454822528,0.0001586042602992,-8.749098387212227,1.5511679286076134,148.8136050603987,1.5003559919661598,2322.8136103551296,-0.6294661968536656,-0.07373409489325909,0.4935673955475695
AB,HfNi,1.3,50.0,50.0,0.02,122.20172573034142,0.0042007875194439,-5.472483266640087,1.5496012648558242,148.84513546715328,1.5005080035112068,2313.476133658595,-0.12811216059575625,-0.3612660617735428,-0.6461986871279236
AB,Li0.94Pd1,0.9,69.2,300.0,0.02,88.21110067183629,3.047861129830459e-08,-17.30624066824515,0.5245318135680627,100.67333252355537,1.4028883822095337,1748.656460530097,-0.36436448203097577,0.061820663138044483,1.719057555274493
AB,UCo,0.6,55.0,150.0,0.08,108.97823979275478,0.0001139202318451,-9.080012075144866,0.8891506928475617,202.4867229059281,1.6706185651196135,1477.2791160777906,-0.261582129678248,-0.2926374268380985,0.4839648890986623
AB,Hf0.5Zr0.5Co1,1.1,76.2,200.0,0.2,147.66717064845412,2.308461485627652e-06,-12.97892927886059,1.069147600289695,121.59217142491669,1.4891783521348954,2192.5990360864234,-1.0636036443100438,0.056708517316296086,0.18287655879848347
AB,Hf0.3Zr0.7Co1,1.4,80.3,200.0,0.03,140.55954157208177,1.8781778931590424e-07,-15.487793549866536,1.241949761945008,106.93160687074216,1.4831584447154724,2122.469769658942,-1.2386508289678302,0.10877955234275491,0.05696702696115232
AB,ZrCo,1.7,76.3,200.0,0.005,117.20858980146023,5.685683897917631e-08,-16.68272932531892,1.2881042781855028,78.5506125691015,1.471504667158973,1986.7084008861516,-1.5023817773505375,0.18679776333463857,-0.1332582684095918
AB,Zr1Co0.84Ni0.16,1.6,83.0,250.0,0.01,120.36618850011102,5.5704395291024795e-09,-19.0057918760482,1.210791939282488,78.54062557376524,1.471535721184202,1984.2620286594058,-1.4202160436039422,0.1409410624341028,-0.3133343656448935
AB,ZrNi,2.0,64.0,300.0,1.0,111.66361336473874,4.1694944791718575e-06,-12.387715757518617,1.517628360868157,78.48810998296396,1.4716990155912524,1971.3980311825046,-0.9987073983005699,-0.10055752045003946,-1.27030235585559
AB2,CaNi2,2.1,85.0,25.0,0.05,260.1844025040857,0.0499999999999999,-2.995732273553992,1.1169617523550108,53.95540140475839,1.4645341689063207,1571.9790099120564,1.7883514326638164,-1.3262321960594408,-2.63303972829266
AB2,DyFe2,1.5,58.0,80.0,0.0001,87.65992597511006,2.614755205396812e-06,-12.854340076532177,1.3807811618725323,119.05459006528321,1.6074291549655348,1733.3622305700428,-1.4581279219840966,-0.0005954384716062037,-0.4626194147483783
AB2,Ce0.5Th1.5Al1,0.4,133.0,650.0,0.0003,76.62973058967334,5.027494542157073e-20,-44.43678010281463,0.5911166207156671,205.13914556770175,1.7745292471307657,1878.5789252481027,0.8614868849854829,-1.0086738506530462,0.7614596358678671
AB2,Zr0.5Ti0.5Mn1.2Fe0.3,1.9,39.0,120.0,1.5,102.5698804697131,0.0334994686463266,-3.396225701580591,1.1699547052732069,64.79869999314586,1.444945413375681,1799.9641268752696,-2.3131337512241426,0.38252313171631136,-0.9477164164977134
AB2,Zr0.5Ti0.5Mn2,1.8,40.0,70.0,1.5,119.93820031408868,0.1807517251545121,-1.7106308735655071,1.0875617665599846,63.21932332304072,1.4381325346631917,1730.1097388001076,-2.2782136485249875,0.3795660299456878,-0.9907592990303257
AB2,Zr0.4Ti0.6Mn1.4Cr0.4Cu0.2,1.8,48.0,20.0,0.3,153.72867899722445,0.4174028293033868,-0.8737035059638623,1.064583351517797,61.59514135108163,1.4275463225811946,1781.145254431966,-2.1307589123381456,0.31999094094138786,-0.9758202555243092
AB2,Zr0.4Ti0.6Mn1.9Cu0.1,1.7,40.6,20.0,0.5,132.73271482119557,0.6611368676753244,-0.4137943990286888,1.006224081037694,61.62005929575666,1.4293026832835676,1708.361558856987,-2.1868798811300554,0.34263566747679974,-0.9962491634510241
AB2,Zr0.3Ti0.7Mn1.9Mo0.1,1.7,41.0,17.0,0.9,140.43023684071255,1.420024941763026,0.3506744360807625,0.9999544348837648,61.51217374983625,1.4262211603759947,1770.7436520035583,-2.260533197385374,0.38305082432692644,-0.9549164151828297
AB2,Zr0.2Ti0.8Cr1.8,2.3,23.0,0.0,3.0,93.3368562112798,7.013375851791718,1.947819161700853,1.256616332069293,55.710094277279005,1.4182288339719515,2112.7195953304367,-2.3669436693742756,0.4576721726395628,-0.7182793264772237
AB2,Zr0.2Ti0.8Mn1Cr1,1.46,30.0,0.0,2.0,115.5926997355848,6.054539488098582,1.8008083192983042,0.8235125750270672,56.39568766750419,1.4167411598075994,1896.068849695831,-2.300838445184407,0.41938208977961344,-0.825897309446441
AB2,Zr0.2Ti0.8Mn0.8Cr1Fe0.2,1.8,28.0,20.0,12.0,116.17415084220004,14.549603472532237,2.677563740499213,0.9919863252836776,56.45596960984562,1.4167226042152752,1915.5792335113774,-2.2933212938515406,0.4163215738793482,-0.7989443946739074
AB2,Zr0.2Ti0.8Mn1.2Cr0.8,2.0,28.9,20.0,5.0,111.9654651913867,6.0999925659975744,1.8082875524896007,1.1072031503077422,56.5769390577432,1.416681119223666,1852.8181658773199,-2.2853812303911765,0.4121554832420279,-0.8434993451278255
AB2,Zr0.2Ti0.8Mn1.2V0.2Cr0.6,1.9,30.5,20.0,2.2,110.59765902303924,2.713708031696302,0.9983159770318396,1.0494198859009003,56.51726014550374,1.4135935600225216,1852.5835348784287,-2.1958984697225263,0.39762451133526544,-0.755512947664756
AB2,Zr0.2Ti0.8Mn1.4V0.2Cr0.4,1.9,29.0,20.0,9.0,117.19353927380445,10.98754411950132,2.396762278429975,1.0531883757665488,56.697660465145944,1.4135449199175207,1809.5877311396655,-2.1827615977213557,0.39022122170207363,-0.775836978575635
AB2,Zr0.2Ti0.8Mn1.5Cr0.5,2.0,27.5,30.0,10.0,109.85822647786034,8.327888943668015,2.1196099959293253,1.113159469144801,56.84639153301698,1.416591861514048,1788.520706989894,-2.262195408201332,0.4013155734356497,-0.8699023986499024
AB2,Zr0.2Ti0.8Mn1.5Cu0.5,1.6,27.0,30.0,3.0,98.198856643679,2.5066921401854296,0.91896401155002,0.917959669527251,58.83191065449927,1.4067249315016255,1648.7353586541537,-1.8324618923755065,0.19440238022225192,-1.0395012143940245
AB2,Zr0.2Ti0.8Mn1.5Fe0.5,1.7,25.4,30.0,11.0,103.72338673624576,9.289575147207117,2.2288928195095017,0.9543036674726972,57.43450181073871,1.4164005113803522,1731.289709827022,-2.2175213782424095,0.37462601031518855,-0.861496174684248
AB2,Zr0.2Ti0.8Mn1.5V0.5,2.0,45.6,30.0,0.5,144.65764799979453,0.3691496507046181,-0.9965531596927206,1.109600863162726,56.698572208413914,1.4088992589797291,1787.7299408283734,-2.0373283351336777,0.365076485216547,-0.6485754073774818
AB2,Zr0.2Ti0.8Mn1.6V0.2Cr0.2,1.9,30.5,20.0,2.0,109.80523503382749,2.46700730154209,0.9030057972275136,1.0569568656321968,56.87677438077595,1.41349662665684,1766.8985231682864,-2.1603433545519533,0.3835246644513075,-0.7852730285685368
AB2,Zr0.2Ti0.8Mn1.7V0.2Mo0.1,2.0,35.0,14.0,1.0,121.8875152359394,1.7175130066404791,0.5408773180932493,1.145363463043948,59.32131889750982,1.4159502636462642,1797.3893396954518,-2.1497244834045834,0.37838759943793293,-0.8019347498101024
AB2,Zr0.2Ti0.8Mn1.8Mo0.2,1.7,29.0,20.0,4.0,110.45133651827751,4.883352942000587,1.585832062213646,0.9986076047436044,61.684318449122586,1.421167268097843,1826.4930274699784,-2.2262680301338067,0.3879581894269274,-0.9038608732852431
AB2,Zr0.2Ti0.8Mn0.2V0.6Fe0.2Ni0.8Pd0.1,1.3,46.5,25.0,0.01,117.6736470642801,0.01,-4.60517018598809,0.7518152571414152,60.951786370335974,1.3931722161305322,1902.1425275887602,-1.1167407756119359,0.07552551320903686,-0.5584280218951113
AB2,Zr0.05Ti0.95Mn0.8Cr1.2,1.7,21.9,20.0,5.5,88.87932871667212,6.394469394237009,1.8554334596161208,0.8943273419291986,52.76640533251047,1.404375094952631,1923.2122564737983,-2.2715624503838403,0.4297753331072457,-0.7494544039553693
AB2,Ti1V1.4Ni0.6,2.9,28.8,60.0,0.4,78.82935931535464,0.1180231535085358,-2.136874457590316,1.5249214863311156,51.75641709825458,1.3655008570532574,2004.1987800090078,-1.0883590193801373,0.13512651771974551,-0.19333249194925417
AB2,Ti1V1.6Ni0.4,3.3,33.2,120.0,1.0,84.44614015006997,0.0393086315930461,-3.2363111508119644,1.7249371727318987,51.16935006423259,1.365658083741291,2037.3284128911102,-1.2024439000473697,0.194716857313106,-0.05813321097207709
AB2,Ti1V1.8Ni0.2,3.6,35.3,90.0,0.08,76.20570216351969,0.0062535522340121,-5.074605619245799,1.8684595435684648,50.57025163956627,1.365818532643474,2071.1370066618474,-1.3165287807146022,0.2543071969064667,0.07706607000510038
AB2,TmFe2,1.6,56.8,80.0,0.003,112.54003227376724,8.45853395673871e-05,-9.377749597534384,1.5089270120875813,123.92407397182195,1.6106980488247966,1815.2139609764959,-2.209863634447367,0.3276143567376222,-0.8593330949414351
AB2,UAlNi,0.5,74.6,100.0,0.0003,132.47740632726962,7.082643601003493e-07,-14.160448422973134,0.537914188335859,187.92078280088572,1.6357964480191234,1424.483154136778,0.7108337535637342,-0.7493890417223648,-0.15112449094340275
AB2,Zr1Cr0.5Fe1.5,1.4,25.6,45.0,3.0,89.59922662342105,1.5673757863719104,0.4494027472411181,0.9437192453609796,71.40476418353592,1.4680811514827512,2002.6084117308587,-2.2436842395254444,0.37675606240669723,-0.7461209228229884
AB2,Zr1Mn0.48V0.48Ni1.44,1.6,39.9,30.0,0.3,121.60798955885843,0.2300512805339951,-1.4694530360671134,1.0749236979344583,70.51780683331447,1.4363475864253608,1913.8358477217457,-0.8385163217306761,-0.0606338395781027,-0.9011143870642255
AB2,Zr0.5Ti0.5Cr1Fe1,1.8,27.0,23.0,4.0,102.69588693415672,4.305323097844682,1.459852186827605,1.07522669964116,62.7375031299433,1.4385699934493361,2018.213622111253,-2.245983339273025,0.4058736590960877,-0.6836026946464167
AB2,Ho0.4Zr0.6Co2,1.0,29.3,50.0,2.0,96.43290337692665,0.8014902012593528,-0.2212825325102524,0.7969006132756132,95.65267602392744,1.506496099863271,1841.1907535623968,-0.7003078807105858,0.013829323281311947,0.7698321458839154
AB2,Zr0.76Ti0.24Mn0.63V0.14Fe0.18Ni1.16,1.6,29.7,30.0,5.0,111.35242404057747,4.103436558396678,1.4118248076042024,1.040988705263909,68.24551399680095,1.4330782740150483,1862.6536793047585,-1.087946347271918,0.002152544655565146,-0.9860761989976935
AB2,Zr1Cr2Fe0.8,1.2,46.5,100.0,0.8,122.75951521436946,0.0184358432168636,-3.9934585083440433,0.7606700201921809,67.63011980556266,1.4570406207454847,2091.5057013108385,-2.26187075750029,0.42351771290742635,-0.7030199861338472
AB2,Zr1Cr2Ni0.8,1.4,37.9,100.0,1.0,101.56773415516548,0.0462816652571173,-3.0730093950845307,0.8976953667129283,68.07150573350425,1.4468093526671164,2072.7733295145426,-1.6672736665420462,0.2237865861858118,-0.853133075904691
AB2,Zr1Cr1Fe1.2,1.4,34.0,120.0,7.0,102.6595932796336,0.2545178258069306,-1.3683844029810368,0.9254304182161368,70.2445960061189,1.4650874429980674,2039.8143022468762,-2.245668036424631,0.39795113165572865,-0.7190061007838457
AB2,Zr1Cr1Fe1.6,1.2,29.1,30.0,2.5,103.61026996219287,2.0599254873958057,0.7226698109802127,0.7784287776064093,68.86154887542402,1.458835948078037,2017.8372298310933,-2.207002447080539,0.3863200785315231,-0.6979122906554353
AB2,Zr1Cr1Fe1.8,1.3,19.0,23.0,6.0,79.05365047636388,6.318756191293226,1.843522383614964,0.8381289416973708,68.26508880205267,1.4561398959797915,2008.3592836825633,-2.1893788425823617,0.38152508321878775,-0.6874547944158712
AB2,Zr1Cr1Fe1Co0.8,1.1,20.0,0.0,10.0,92.36390115152074,20.926699927688897,3.041025852152952,0.714925641961324,68.73181420190936,1.446002177086206,1998.1449456966407,-1.8049012015044776,0.3029344406975484,-0.35652027243724715
AB2,Zr1Cr1Fe1Cu0.8,1.2,28.0,23.0,3.0,103.68071967178764,3.237801267487753,1.1748944782909256,0.792409604476779,69.52548943809552,1.444584534971523,1911.294579737089,-1.695416268165877,0.1544507268870572,-0.9034209654056594
AB2,Zr1Mn0.8Cr1Fe1,1.4,32.0,23.0,0.6,103.8062658849606,0.6546556030591566,-0.4236459784827751,0.9008262458038264,68.1381442499529,1.456307511137889,1956.1390399501042,-2.1988287885455846,0.3922778661767798,-0.7558075020211964
AB2,Zr1Cr1Fe1Ni0.8,1.1,21.0,0.0,8.0,94.16964231493668,17.371038036919114,2.8548043387966886,0.7143686071008327,68.69368809008152,1.44607703558193,1990.6901043989055,-1.5878207232479464,0.1823240057839925,-0.8294018984982329
AB2,Zr1Cr1Fe1.4,1.7,21.0,23.0,1.0,70.9100118183353,1.0588798903699246,0.057211642217111,1.1172224442506744,69.5181875331014,1.4618040126809424,2028.2714334171471,-2.210184035764446,0.39293675885566126,-0.6902258792309017
AB2,Zr1Cr0.6Fe1.4,1.5,29.9,20.0,3.0,111.12960265754012,3.685265379173311,1.3043425391061545,1.0102160381919263,71.33485563159898,1.4682117753396158,2012.5404055917747,-2.2168857665195447,0.3848148947031278,-0.7058834410819095
AB2,Zr1Cr1Fe1.5,1.5,23.0,23.0,1.5,81.03444765498786,1.5969977784509388,0.4681254781554763,0.9797800338409476,69.1817906736315,1.460283469229156,2022.9259770137223,-2.1967471896702584,0.3904324544323311,-0.6803356007963769
AB2,Zr1V0.5Fe1.5,1.6,32.2,50.0,0.25,88.11825637472482,0.0915169782434661,-2.3912307693403814,1.0778931152406763,71.32181956764927,1.461907229416012,2002.5229775182108,-1.9863323673689879,0.3429905375260838,-0.48668599833764886
AB2,Zr1Al0.4Fe1.6,1.0,36.0,24.0,10.0,140.29499244596423,10.500875281684012,2.3514586138495948,0.639224972743306,71.0820943905206,1.46304433805021,1912.6214917384618,-1.7030075157425373,0.16763954924771018,-0.5262351820967099
AB2,ZrCrFe,1.7,49.4,50.0,0.1,133.72612555083708,0.0214009528751074,-3.8443198310714446,1.1384363208943575,71.05251807680001,1.4687393219605045,2052.6524488722534,-2.239631070851162,0.4071559705348923,-0.697365246969265
AB2,ZrMnFe,1.6,31.0,150.0,10.0,92.40413183425557,0.2486653192057567,-1.391647386204773,1.086199536499333,71.57508288595591,1.4677382316047445,1874.7408406226625,-2.1832280820135304,0.3694327899865079,-0.8098733824416345
AB2,ZrFeMo,1.2,29.8,30.0,0.6,94.0540855801756,0.492084862510974,-0.7091040925852156,0.976033834586466,84.95556049775935,1.476049035220918,2358.3579497055666,-2.2060877477595087,0.39227171928028914,-0.7705282905190107
AB2,ZrVFe,1.6,48.1,50.0,0.0012,92.93095923254762,0.0002674450339042,-8.226596493474071,1.0647099625758163,70.88269876218685,1.456242093222329,2052.7459983182707,-1.7968579530920272,0.3341477448098679,-0.2628772501129059
AB2,Zr1Mn1.11Fe1.22,1.3,29.4,30.0,2.0,102.74462810114562,1.6446542301702736,0.4975301676980253,0.8645839141808622,70.24167051114374,1.4621032964639307,1861.4297178003512,-2.149624490937815,0.36408939332778384,-0.7848164551659551
AB2,Zr1Mn1.22Fe1.11,1.5,13.0,23.0,1.0,43.896673982779,1.0360513734668595,0.0354167308963071,0.9991697866285428,70.22330564095172,1.462131428686689,1853.440215781095,-2.1498791433686817,0.365870093943867,-0.794100771421751
AB2,Zr1Mn1.22Fe1.14,1.2,31.0,40.0,2.0,104.75702815761798,1.0986902644747123,0.0941188017358743,0.7958014416335025,70.1147548401685,1.4616623597639546,1853.1198081111306,-2.145141263492898,0.3654111968998205,-0.7888188215169927
AB2,Zr1Mn1.2Fe0.4,1.5,33.0,50.0,0.4,94.50157179099698,0.1428165264580558,-1.9461945042740365,1.042931367490378,73.4931346983143,1.4762369984511579,1864.8628524945786,-2.220661069093495,0.3858364880271059,-0.8663616341884011
AB2,Zr1Mn1.53Fe1.27,1.0,9.0,23.0,4.0,41.91587680415503,4.099289378437095,1.410813636355795,0.6492513872275386,68.6441446498582,1.4555786713982575,1828.7654147435069,-2.1157881169997217,0.36155699501475685,-0.7801236704093849
AB2,Zr1Mn1.8,1.6,38.8,50.0,0.1,100.92402126490174,0.0297923909389378,-3.513502255694513,1.0952593018914885,72.34957916918482,1.4719763369980954,1811.223928212267,-2.2079967849129605,0.390109565024108,-0.9127727581995253
AB2,ZrMn2,1.7,37.4,50.0,0.01,77.44760929446385,0.0031122963116446,-5.772394461374624,1.150074255060903,71.39825622576325,1.4680437288715282,1795.2575392184058,-2.188329039589053,0.3872089328263223,-0.9065300230913838
AB2,Zr1Mn2.5,1.4,32.0,50.0,0.07,76.9157097164375,0.0257851997667297,-3.657954604108421,0.9198988719050838,69.42009781420079,1.4598663566145667,1762.0574078551404,-2.1513138917333015,0.3812309853351447,-0.8967665481045942
AB2,Zr1Mn2.6Fe0.2,1.4,15.0,100.0,0.12,22.57010350904001,0.0355614117897666,-3.336494167500038,0.9090420751633986,68.47739085649796,1.455798609607574,1758.8413906294259,-2.1284564240104342,0.3759366336823762,-0.8715794417718762
AB2,Zr1Mn2.7,1.3,33.6,100.0,3.0,99.17825539017858,0.1967651633671726,-1.6257443254437691,0.846003781544245,68.75585790958269,1.4571205012087294,1750.9092349074415,-2.135420836939339,0.37958825511983296,-0.8890388344810776
AB2,Zr1Mn2.8,1.92,29.9,23.0,0.3,90.95232883354998,0.3254604522221802,-1.1225143232644297,1.0920713776591175,68.44607541704144,1.455839912785986,1745.7100459111034,-2.1279184820111676,0.378845683291382,-0.8852651246363401
AB2,Zr1Mn2.8Fe0.4,1.2,23.0,100.0,0.12,44.00920306685858,0.0185896462924656,-3.985150504193342,0.7671092968226428,67.39336449157011,1.4511749707614605,1751.164457198885,-2.09991370330022,0.37115851713668424,-0.8442214880821227
AB2,Zr1Mn2Co0.8,2.0,20.9,23.0,4.0,82.09821683454504,4.23436580898342,1.443233566945492,1.1482319591093473,69.03091424312927,1.4456250764411132,1790.0808364516636,-1.7247095238018306,0.29020899019457613,-0.47508991413441426
AB2,Zr1Mn2Cu0.8,1.48,31.6,23.0,0.06,83.31154041900052,0.0653942583593902,-2.72732081704286,0.8775557131184692,69.81379759686662,1.4442244087398237,1706.979611624165,-1.6152245904632294,0.141725276384085,-1.0219906071028264
AB2,Zr1Mn2Fe0.8,1.9,25.0,23.0,0.5,78.65374486653637,0.5352410447161273,-0.6250380826824319,1.136686784484826,68.57105983272844,1.4556750658699142,1798.119128309023,-2.1022261365035413,0.3693296820026347,-0.7978584504245558
AB2,Zr1Mn2Fe1.2,0.7,6.8,25.0,3.0,31.941349003168167,3.0000000000000004,1.0986122886681098,0.4464353816663736,67.51078461726517,1.4510364822676793,1799.1923017175263,-2.0757843077296805,0.3626161095309056,-0.7641023084697485
AB2,Zr1Mn2Ni0.8,1.7399999999999998,25.0,23.0,1.6,88.32436564023956,1.7127713430916074,0.538112727123249,1.0154900294527422,68.99333222239089,1.4456990291782692,1782.5262443812314,-1.5053087027532421,0.1697752383766265,-0.9452495449659061
AB2,ZrMn3,1.3,29.2,50.0,0.6,86.11342823606664,0.2411986487568453,-1.422134416313765,0.8363928880506104,67.86639240777971,1.4534436012822856,1735.9810212060793,-2.1020893600149546,0.3783818433511206,-0.8642654859916803
AB2,Zr1Mn3.8,1.2,17.0,30.0,0.7,53.11239705432372,0.6251355191411884,-0.4697868221241967,0.7530559446492835,65.97229856467997,1.4456137377313618,1704.1917751893288,-2.069411062792162,0.3731732246832908,-0.8553821959745533
AB2,Zr1Mn1Fe0.7Co0.3,1.2,17.6,30.0,4.0,69.58293919750814,3.557970503429936,1.269190298998469,0.8150725511695907,71.77231936861739,1.4630728876910166,1870.7035996301124,-1.9506558239024963,0.33590533842184656,-0.5940885371869269
AB2,ErFe2,1.5,57.9,80.0,0.001,106.5208187557202,2.6312347942997414e-05,-10.545472225426831,1.4047467971960357,122.6493055397223,1.609861480055494,1805.6035619414301,-1.3560563310925342,0.09163096890791274,0.09190964444917105
AB2,GdCo2,1.5,48.0,200.0,2.0,107.21067971402388,0.0015511834166558,-6.468737144748082,1.3854463278543228,115.12874767590563,1.6072093214802652,1663.4015425980256,0.09115808197975003,-0.24529548428531378,1.5719600684469874
AB2,GdRh2,0.9,49.0,142.0,6.0,132.92660096227476,0.0228427848457927,-3.7791199731772287,1.0903518571909083,126.44334246999816,1.5449052638537326,1954.60392881637,0.579548680542688,-0.5345114115530376,2.006810376549362
AB2,GdRu2,1.0,60.0,225.0,3.0,129.57968614827402,0.0001806068381686,-8.61918805408434,1.2004636310191863,125.65138790728736,1.5187734772809485,2159.827012437742,-0.09280993540713264,-0.3524299794365374,1.732451575527042
AB2,Ho0.6Zr0.4Co2,1.0,33.0,50.0,0.2,88.73863592141988,0.0714082632290278,-2.6393416848339823,0.8461405790711346,104.99284437772808,1.535071346696254,1806.5753272669115,-0.45510419378067546,-0.021888617835599384,1.1223425267180807
AB2,Ho0.8Zr0.2Co2,1.2,25.0,50.0,0.2,63.98233079995926,0.0916601060379486,-2.3896680430400714,1.0766316673092988,113.30571864321672,1.5605036970597495,1775.767136713947,-0.3096752469092374,-0.0652039320635856,1.3578071126839975
AB2,LaRh2,1.4,44.3,244.0,2.0,91.42473612095483,0.001033502871643,-6.874801400285063,1.618569557133198,117.41189347993992,1.5917734261435204,1816.3142385102751,2.2698091587652476,-1.3282839603740215,-0.5836891409221611
AB2,LiPd2,0.8,51.0,300.0,0.16,73.74556822996999,8.260359420329732e-06,-11.704042458020956,0.5861201783580814,103.27831014054902,1.4015790718942949,1784.645735027141,-0.08409711570227495,0.08136332314617328,1.8814353444955811
AB2,YMgNi4,1.05,35.8,40.0,4.0,125.84808154276269,2.002733907859158,0.6945132010585429,0.6105504498624444,64.01045794851609,1.4754463597439484,1689.91436240901,1.3126673874609787,1.4205785020951656,-0.9569450190258099
AB2,PrCo2,1.5,67.0,100.0,0.001,122.1202830741837,4.372165653240304e-06,-12.340252098788564,1.3031486181613083,103.56992832178432,1.622260018817962,1463.0687789238827,0.4692475943764704,-0.3770093823542107,2.25090063276849
AB2,Zr0.02Ti0.98Mn1.5V0.43Cr0.05Fe0.09,1.9,27.4,20.0,9.0,111.73558259633556,10.867245898402093,2.385753301817904,1.005600858987902,52.72153370028945,1.3948866590134934,1759.476883770114,-1.9036750607284674,0.37921697931200343,-0.48124666530990506
AB2,Zr0.15Ti0.9Mn1.6V0.2Cr0.2,2.1,15.4,25.0,7.0,67.83045947303974,7.000000000000003,1.9459101490553137,1.1529851750140938,55.667764508024135,1.4093379945374673,1761.974630693776,-2.0152362292422676,0.396530973883221,-0.6045990694609799
AB2,Zr0.2Ti0.9Mn1.4V0.2Cr0.4Fe0.2,2.1,25.5,25.0,3.0,94.66145633169408,3.0000000000000004,1.0986122886681098,1.163280551944367,56.41054970973656,1.4123468836450823,1813.1621536264965,-2.019383722388594,0.39897851724287214,-0.5751226485778245
AB2,Zr0.2Ti0.9Mn1.4V0.2Cr0.4,2.1,26.7,25.0,1.9,94.88871407037534,1.8999999999999984,0.641853886172394,1.1616603443825717,56.44787646915975,1.4131617884138619,1813.304857595507,-2.0307536608191845,0.4055304405305006,-0.5822147599870365
AB2,Zr0.2Ti0.9Mn1.6V0.2Cr0.2Fe0.2,2.1,30.0,25.0,7.0,116.79909941937548,6.9999999999999964,1.9459101490553128,1.1670748083490678,56.57480608271898,1.4123067429085905,1774.2248723594764,-2.004909828432557,0.3924409991351772,-0.59062959097372
AB2,Zr0.2Ti0.9Mn1.6V0.2Fe0.2Ni0.2,2.0,23.2,25.0,3.6,88.46306894424133,3.6000000000000028,1.2809338454620651,1.1185835026651356,56.97236911404526,1.4089971118782227,1748.1042447812317,-1.8175279935169697,0.3252346717761266,-0.6308283989388694
AB2,Zr0.2Ti0.9Mn1.6V0.2Ni0.2,2.1,31.7,25.0,2.7,114.5803741472122,2.700000000000002,0.993251773010284,1.1748942304524037,57.04593831333531,1.4095842401830148,1743.9998300934944,-1.816324080302692,0.32699473088610564,-0.6420412675125675
AB2,Zr0.2Ti0.9Mn1.8V0.2Fe0.2,2.0,29.1,25.0,3.0,106.735915496544,3.0000000000000004,1.0986122886681098,1.1139755241923612,56.73799789466046,1.4122668623279961,1735.5399472837278,-1.9881155916844617,0.3860801641230891,-0.6034145381401221
AB2,Zr0.2Ti0.9Mn1.8V0.2,2.1,26.0,25.0,3.0,96.33846454903434,3.0000000000000004,1.0986122886681098,1.1697384386635477,56.79652948731032,1.4130708944462882,1730.593914271404,-1.9982167290348036,0.39174294104956814,-0.6132099957241585
AB2,Zr0.3Ti0.9Mn1.3V0.2Cr0.2Cu0.05Mo0.05,2.0,15.2,20.0,0.06,28.459444404507384,0.0666150041717367,-2.7088254389453787,1.1501780214069752,59.8735186683312,1.4215729410980904,1839.2429802135791,-1.9964545042301673,0.3875257082549737,-0.5967795691879323
AB2,Zr0.1Ti0.9Mn1V0.1Cr0.9,1.7,22.5,30.0,24.0,100.6435276863539,20.663046935398054,3.0283469327495385,0.9094869208421472,54.11028736268645,1.4070027215068268,1884.0249520872874,-2.060370415488772,0.42686053635545373,-0.5480542052662817
AB2,Ti1.2Mn0.1Cr1.9,1.8,20.1,-10.0,19.4,101.0360432184616,57.03937805113844,4.0437418723148,0.9190359194291898,50.62950712561859,1.4000000000000001,2072.660579663564,-2.159349201719449,0.47016020272147513,-0.4770857542794654
AB2,Ti1.2Mn1Cr1,2.0,25.5,-10.0,5.7,111.37341959895838,22.39130848118285,3.108672869331085,1.0399871499939262,51.53646405793564,1.4,1875.5592890310359,-2.1113966263264374,0.4383588758674644,-0.5715891818296691
AB2,Ti1Cr1.8,1.9,19.7,-32.0,20.0,106.59888745640713,130.8676826935899,4.874186756976944,0.9707326172908852,50.59890179807745,1.4,2099.1275652661625,-2.1532112353817108,0.4736046193702138,-0.4584578205017612
AB2,TiCr2,1.8,29.7,-40.0,2.0,133.14873900060863,56.45335214351638,4.033414671357247,0.9204926777228204,50.69458102913752,1.4,2104.6656573984324,-2.142134187495791,0.4731652201203554,-0.4525610005183789
AB2,TiMnCr,1.86,24.0,0.0,18.0,111.89482145706435,43.66298285551212,3.776500668886852,0.9887792607087853,51.76339550093137,1.4,1871.512225281021,-2.0857311986581575,0.4354420395719707,-0.5650691359907485
AB2,Ti1Mn0.85V0.15Cr1Fe0.3,1.6,20.9,20.0,6.0,86.1915322163548,6.927951884951252,1.935564226223208,0.835665810495587,51.9736232371807,1.3977651376961262,1896.497176880383,-2.0032921780003354,0.4186695879299103,-0.4723672052066264
AB2,Ti1Mn1.3Fe0.11,1.7,32.7,24.0,6.0,124.9424047171196,6.27236149268651,1.8361529173385125,0.892929565715698,52.283975784663234,1.4,1694.3465607708738,-2.0667026434391973,0.40706914435168445,-0.6409371260705542
AB2,Ti1Mn1.4Ni0.1,1.58,28.0,0.0,2.0,108.27071547785094,5.623556221337437,1.726964243382416,0.8860811875174335,52.51608390380517,1.397753785750118,1683.0002385617659,-1.94437216043228,0.3674524252481036,-0.6724768785988842
AB2,Ti1Mn1.5,1.9,27.9,0.0,1.8,107.02863218546308,5.042548070797965,1.617911523928795,1.0012488400643982,52.33990925809573,1.4,1674.0567537165443,-2.0577024849162826,0.40755391160650484,-0.6552547689451493
AB2,TiMn2,1.7,24.6,0.0,20.0,114.96740081388567,49.60116926377468,3.904014407319448,0.90211927166594,52.792342700045054,1.4,1647.0555236999603,-2.0200468386522963,0.3984255914060117,-0.6666892905451413
AB2,Zr0.79Ti0.21Mn1Fe1.02,1.5,33.0,30.0,1.5,112.22810286217714,1.2042957926000797,0.1858949916304983,0.9705809419357214,68.3161267481803,1.4557164267051714,1852.8004799788268,-2.0421697968015615,0.37919213788225625,-0.6359061881227305
AB2,Zr0.7Ti0.3Cr0.6Fe1.4,1.5,22.0,23.0,7.0,90.4652854267394,7.432380183843748,2.005846155187524,0.9447141648537586,66.63697499064487,1.451058873047176,1990.2206419955571,-2.057809063570225,0.39644866115141336,-0.5065418445777093
AB2,Zr0.7Ti0.3Cr1Fe1,1.7,30.0,23.0,0.8,99.44476591788516,0.8681310175268138,-0.1414126338611939,1.0640498258758684,66.29602634721432,1.4514813660256483,2032.952184265122,-2.087515396278014,0.4182596876963589,-0.506189636153548
AB2,Zr0.7Ti0.3Mn2Fe0.8,0.8,14.0,25.0,2.6,54.90050416580529,2.600000000000001,0.9555114450274368,0.4900713435133533,64.63041501681151,1.4411503267681833,1768.1489325962189,-1.993736528432399,0.37721235902049766,-0.6605403127701439
AB2,Zr0.7Ti0.3Mn1Fe1,1.7,10.0,23.0,2.0,39.52960816402248,2.0552362805549915,0.7203908197109502,1.080874558297943,66.92859325076537,1.4506800147481527,1843.1032339982958,-2.028792064648325,0.38071319024358086,-0.6159757763964239
AB2,Zr0.8Ti0.2Cr0.6Fe1.4,1.6,27.0,23.0,3.0,100.30405244234308,3.228992323383511,1.172170114375824,1.0320324127844454,68.27368410626696,1.457034825543004,1997.9966932255516,-2.055146404210617,0.396811133296538,-0.5076611579045825
AB2,Zr0.8Ti0.2Mn1Fe1,1.4,30.0,30.0,1.6,102.86859534450215,1.3104812451316956,0.2703944324478571,0.9077813697318006,68.54689052306948,1.4566211160906208,1854.1221012555654,-2.030770090872833,0.38072229619749276,-0.6225390801822852
AB2,Zr0.9Ti0.1Cr0.55Fe1.45,1.6,1.03,10.0,2.0,9.400583759388148,2.044512027736068,0.7151591437771643,1.0563804200542006,69.87530752880191,1.4626852892556683,2000.3556991257396,-2.053121095997645,0.3941159463192827,-0.5139282383397771
AB2,Zr1V0.5Co1.5,1.5,34.3,50.0,1.5,109.51375958602588,0.5142680604510185,-0.665010631083228,1.032826436729514,72.30333101860592,1.4389579984801402,1979.6633661766014,-0.9278865024564097,0.16740254040049016,0.4697484426086542
AB2,ZrCrCo,1.6,40.2,50.0,0.7,121.43498104011694,0.1996309246572472,-1.6112849939531335,1.0869859282918226,71.7204934211833,1.4531128629389891,2036.425173084614,-1.4860467432069215,0.2937487564270286,-0.0034877182621837243
AB2,ZrVCo,1.8,49.4,50.0,0.0023,102.36294728310553,0.0004922219161274,-7.616580894124432,1.2189572725729805,71.55678494660557,1.4407256011780682,2036.4321869915661,-1.0479143110319016,0.22038716451079138,0.4255562881351874
AB2,Zr1Cr1.2Fe0.8,1.4,50.2,70.0,0.75,143.89987467327455,0.0526872109449353,-2.9433825294522347,0.9310688528284876,70.90970525301354,1.469006167165216,2072.942042202509,-2.102501784325289,0.4296342265695838,-0.5188984552253166
AB2,Zr1Cr1.2Ni0.8,2.0,56.4,70.0,0.25,152.8337377610644,0.0126513709361717,-4.369989695279763,1.3536202893855955,71.4053704911164,1.4565171046063587,2050.5356812875684,-1.349964227189396,0.17659435056337697,-0.7097675676629182
AB2,ZrCr2,1.8,42.0,27.0,0.003,91.63189650730249,0.002679724218239,-5.922041393396471,1.1833006012995833,70.32719111641349,1.4700945925594289,2155.7005412460644,-2.161914449740867,0.4732562796594749,-0.5181940383769944
AB2,Zr1Cr2Co0.8,1.0,45.3,100.0,2.0,127.16183711572477,0.0507994716030839,-2.979869325965892,0.6391261086217226,68.11072978864138,1.4467327257163225,2080.281588347675,-1.6871250074736885,0.35941508422591084,-0.14888185533670145
AB2,ZrMo2,1.0,22.0,-78.0,0.4,105.11560768201012,43.29076189491877,3.767939261089238,0.9456469456469456,94.42037334689726,1.4822227873855545,2648.528992878942,-2.0994684891416786,0.4431344109590545,-0.6699641159354727
AB2,ZrCrMo,1.3,27.6,25.0,0.2,79.18973089257744,0.1999999999999999,-1.6094379124341007,1.0416771535249243,84.58725427531598,1.4772729230335662,2447.3915590435026,-2.1260507838571585,0.4585487115004778,-0.5886350866972456
AB5,CaNi4B,1.2,55.7,27.0,0.01,147.28576257843872,0.0086094488709562,-4.7548949729331405,0.5736749726881306,54.269563531382815,1.3942115978780563,1665.4990530787018,1.742843234744001,-1.413452383131807,-3.2152593012662773
AB5,CaNi5,1.7,37.7,25.0,0.5,120.68348371787891,0.5000000000000004,-0.6931471805599444,0.953757696986334,56.456616354015196,1.404070964937265,1654.3433299854591,1.5793877206843339,-0.973946376207254,-1.6773285633457833
AB5,La0.5Ce0.5Cu2.5Ni2.5,1.1,22.9,23.0,2.2,83.88103941306876,2.3416253775191214,0.8508452940200717,0.8185613148402267,85.7567801864647,1.5223186916128577,1408.5007153468744,1.3997925238497744,-1.0027982209118258,-1.1268960961378238
AB5,La0.4Ce0.6Ni5,1.5,22.3,25.0,28.0,102.49904461148958,28.0,3.332204510175204,1.0905114112480865,84.78888638628183,1.5240298400465624,1531.2511081975135,1.562037616304661,-0.9320799221387518,-0.8401973204095892
AB5,La0.2Ce0.8Cu0.3Ni4.7,1.5,21.0,23.0,18.0,94.94102218259351,19.059838026658632,2.9475834001132752,1.0947865653452582,85.02243137102789,1.5172392194978017,1507.4322502936168,1.4522260278009094,-0.9062889747493024,-0.5572513557808499
AB5,La0.2Ce0.8Ni5,1.5,23.8,23.0,30.0,108.64277588230286,32.00964433437732,3.4660372428415465,1.091121016638466,84.89740343265221,1.517801048566628,1522.9786541724354,1.478998149684748,-0.899576312386087,-0.5382427798948517
AB5,Ce0.2Pr0.8Co5,0.6,39.0,20.0,0.23,120.81857431975452,0.3007932386234149,-1.2013321651397544,0.4345670201766152,85.3807368401198,1.5116265225593422,1577.9679360138234,0.3840551918481741,-0.2517951760004863,1.7825152020257296
AB5,Ce0.4Pr0.6Co5,0.6,38.5,20.0,1.0,131.33208255159477,1.303305200403338,0.2649034997279143,0.4344089986346651,85.30956935761758,1.511503435102986,1569.088879990697,0.4308406161356109,-0.2856034411803946,1.755892537223467
AB5,Ce0.6Pr0.4Co5,0.6,38.5,20.0,1.26,133.253582146448,1.6421645525082085,0.4960152206913026,0.434250977092715,85.23835008020453,1.5113802580649331,1560.2033618882765,0.4776260404230478,-0.3194117063603031,1.729269872421205
AB5,La0.7Ce0.7Ni5,1.4,25.0,20.0,11.0,105.21705564884518,13.06465552477356,2.5699105323619533,1.075785891808232,90.98868107964876,1.5696907640399358,1489.1334222866856,1.7789416657729593,-1.0426092835592313,-0.9551330490474497
AB5,Ce0.8Pr0.2Co5,0.6,37.0,20.0,1.42,129.13066515150214,1.8316907652938488,0.6052394557672682,0.4340929555507649,85.1670789513164,1.511256991347353,1551.311374649448,0.5267318075025419,-0.35304328844460414,1.7053692028484366
AB5,CeCo5,0.6,39.0,20.0,1.45,136.1269325000889,1.8963052000171792,0.6399073613516694,0.4339349340088148,85.09575591430655,1.511133634852273,1542.4129112068183,0.5735172317899784,-0.3868515536245131,1.678746538046174
AB5,Ce1Mn0.75Ni4.25,1.4,24.7,23.0,1.1,84.19610455649183,1.1765682852439587,0.1626019685073058,1.0113028786107354,84.81863385557912,1.5174182635094577,1493.3297032913601,1.046152061787434,-0.7414242769591567,-0.1773654056568909
